Repository: whu-course-EnvironPlanManag/LCA_Practice_Coursework-2026fall

# 《环境规划与管理》实践作业大仓 (2026 Fall)

欢迎来到武汉大学《环境规划与管理》2026 秋季学期课程实践作业仓库！

本仓库采用**年度统一大仓（Annual Monorepo）**架构，全班 15 位同学共划分为 5 个实践小组（每组均为 3 人标准规模），所有课程实践任务包分发、随堂带练与课后小组作业均在此统一协同完成。

---

## 📂 仓库目录结构

```text
LCA_Practice_Coursework-2026fall/
├── starter_materials/                  # 【教师任务发布区 (学生只读，按任务包独立自治)】
│   ├── troubleshooting.md              # 🌟【全班必读】Git 协同避坑排错全景指南（克隆/分支/防覆盖/PR救急）
│   ├── lecture9-20261022-classroom_case1/ # 第九讲随堂实践：城市废旧 PET 物理再生系统 (MFA-LCA-TEA)
│   └── practice2_brightway2.5/         # 第六讲随堂实践：瓶装水 LCA 建模 (Brightway 2.5)
├── groups/                             # 【学生专属区 (各组完全物理隔离)】
│   ├── group-01/                       # 第 1 小组工作空间 (3人)
│   ├── group-02/                       # 第 2 小组工作空间 (3人)
│   ├── group-03/                       # 第 3 小组工作空间 (3人)
│   ├── group-04/                       # 第 4 小组工作空间 (3人)
│   └── group-05/                       # 第 5 小组工作空间 (3人)
├── .github/                            # 【自动化质量守卫与规范助手】
│   ├── PULL_REQUEST_TEMPLATE.md        # PR 提交通用底模（网页端自动预填）
│   ├── PULL_REQUEST_TEMPLATE/          # 讲次专属考核指标核验库
│   └── workflows/                      # 越界拦截与 PR 自动重命名/打标 CI
├── .gitignore                          # 忽略临时缓存、大文件与虚拟环境
└── README.md                           # 本指南说明
```

---

## 👥 小组划分概览

全班 15 位同学共划分为 5 个实践小组（每组均为 3 人标准规模）：

| 小组编号 | 组员规模 | 组员名单（组员 · 邮箱） | 组内专属目录 | 组长 / 协调人 | 分工与说明 |
| :---: | :---: | :--- | :---: | :---: | :--- |

# Lecture 12 · 方向 B：浙江衢州华友循环资源再生产业园退役动力电池再生精炼环境规划方案

> 课程作业：《环境规划与管理》Lecture 12 —— 退役动力电池循环再生（2026 秋季）
> 规划方向：**方向 B（产业园区／工程尺度）**
> 规划对象：**浙江衢州华友循环资源再生产业园**（衢州市智造新城，华友钴业循环板块）
> 功能单位：**1 t 退役动力电池**（LFP 60% / NMC811 35% / NCA 5% 混合来料）
> 设计产能：一期 **20,000 t/a**（2028）→ 远期 **60,000 t/a**（2035）；现状 6.5 万 t/a 电池料处理能力（华友公开口径）

---

## 一、选题简介

园区位于衢州市智造新城（衢州高新技术产业开发区），运营主体为衢州华友钴新材料有限公司与衢州华友资源再生科技有限公司，均进入工信部综合利用规范条件企业名单。华友公开口径具备年处理废旧电池料 **6.5 万 t** 产能；2025 年 2 月衢州市生态环境局智造新城分局受理其“新增年处理 **10,000 t** 电池再生循环利用改造项目”环评（年减废水 43.8 万 t、回收硫酸钠 2.19 万 t）。园区以衢州基地为中心辐射长三角（浙江、江苏、上海、安徽）收集网络，服务半径 200 km，紧邻衢江（钱塘江上游）生态屏障区。

方案以“**水—碳协同 + 合规 + 盈利**”三目标为主线：以工信部《规范条件（2024 年本）》与 EU 2023/1542 为硬约束，在“绿电消纳比例 × LFP 直接再生比例”二维决策空间中寻优，得到推荐拐点（绿电 55%、直再 60%）：碳足迹 1,140 kg CO₂e/t（较原生 −77.2%）、水耗 8.80 m³/t（−67.1%）、LCOR −5,725 元/t（净收益）、NPV 11.24 亿元、回收期 3.83 a。

---

## 二、目录结构

```text
lecture12-lib-recycling/
├── README.md                          # 本文件：选题、运行、图表清单与交付说明
├── data_cohort/                       # 数据层（唯一参数源 + 全部计算结果）
│   ├── ABC_parameters.json                # 单一参数源（园区/来料/工艺/LCA/TEA/情景/远期）
│   ├── A_mfa_results.json               # A 模块：MFA 与守恒核验结果
│   ├── A_mfa_balance_table.csv          # 八元素收支平衡表
│   ├── B_policy_results.json            # B 模块：11 条断言 × 3 工况
│   ├── B_policy_review.json            # B 扩展：逐项全范围法规审查
│   ├── B_policy_review.csv             # B 扩展：法规状态及证据明细
│   ├── B_policy_financial_adjustments.csv # 条件性碳价值与欧盟溢价估算
│   ├── B_policy_route_allocation.csv   # 拐点路线分配与年通量
│   ├── B_policy_parameters.json         # 【补充校验工具】政策规则检查参数
│   ├── B_policy_scenario_results.csv    # 【补充校验工具】政策规则场景校验结果
│   ├── B_policy_decision_grid.csv       # 【补充校验工具】政策决策网格
│   ├── B_process_allocation.csv         # 【补充校验工具】工艺分配旁支分析结果
│   ├── C_lca_tea_results.json           # C 模块：情景/LCA/TEA/帕累托/敏感性/财务/远期
│   ├── C_pareto_front.csv               # 基准锂价 21 组非支配解
│   ├── C_pareto_front_by_price.csv      # 三档锂价 63 组前沿
│   ├── C_sensitivity.csv                # 5×5 电网因子 × 锂价网格
│   ├── C_water_carbon_curve.csv         # 3 电网 × 21 绿电档
│   └── ABC_README_data_sources.md         # 数据字典、来源类型、补充检索记录
├── code_implementation/               # 代码层（01→03→B扩展→04）
│   ├── A_mfa_model.py                   # 工序级 MFA、八元素守恒、年通量
│   ├── B_policy_engine.py               # 主流程：政策断言引擎、三工况单元测试
│   ├── C_lca_tea_pareto.py              # LCA / TEA / 819 组帕累托 / 财务 / 敏感性
│   ├── B_policy_completion.py           # B 扩展核查、政策财务估算与6项测试
│   └── C_integrated_figures.py          # 9 张 300 dpi 图表自动渲染
│   ├── B_policy_rule_checker.py         # 【补充校验工具】政策规则旁支，不属于主流程
│   ├── B_process_allocation.py          # 【补充校验工具】工艺分配旁支，不属于主流程
│   └── C_*_supplement.py（共 7 个）     # 【补充副本】并行对照分析，不属于主流程
├── figures_output/                    # 图件层（fig1—fig9，300 dpi PNG）
└── report/                            # 文字层
    ├── Environmental_Planning_Report.md              # 主报告（模块 0—7）
    ├── B_policy_analysis.md                           # B模块结论摘要（与C拐点对齐）
    ├── B_政策与规制核查补充报告.md                   # B 模块法规、财务与路线核查
    ├── C_环境经济与决策_专题报告.md                  # 【C 模块独立文件】LCA-TEA 与决策分析
    └── 汇报演示稿_Lecture12.pptx                     # 汇报 PPT
```

---

## 三、环境依赖与运行

**依赖**：Python ≥3.10、numpy、matplotlib（中文需 Microsoft YaHei 字体），PPT 生成需 Node.js + pptxgenjs（可选，不影响数据与图件复现）。

```bash
cd code_implementation
python A_mfa_model.py           # 约 1 s，输出 A_mfa_results.json / A_mfa_balance_table.csv
python B_policy_engine.py       # 约 1 s，输出 B_policy_results.json
python C_lca_tea_pareto.py      # 约 3 s，输出 C_lca_tea_results.json 与 4 个 CSV

File: groups/group-04/lecture12-20261103-classroom-case3/lecture12-lib-recycling/data_cohort/ABC_README_data_sources.md
# 数据字典与来源声明（data_cohort）

本目录为“**浙江衢州华友循环资源再生产业园**（方向 B）”全部模型的**唯一参数源**。`ABC_parameters.json` 中的每个数值均在下表登记：**来源类型**分四类——`文献`（预编译文献原文/附录数值）、`法规标准`（条文阈值）、`公开口径`（园区层面的公开报道与环评受理信息）、`工程假设`（无直接公开数据，按文献机理与行业报价设定，报告正文与模型中均标注）。所有汇总结果由 `code_implementation/` 下的 4 个脚本读写，**任何数值改动只需修改 `ABC_parameters.json` 后重跑脚本即可复现**。

> 缺失数据补充原则（与 lecture10 甲醇制氢案例一致）：优先采用预编译文献原值 → 其次采用国家/行业标准与官方统计 → 再次采用同行评议文献的行业区间中位值 → 最后才设定工程假设，并给出敏感性区间与影响方向，**不编造任何“实测值”**。

---

## 0. 园区定位与规模（公开口径）

| 参数（JSON 键） | 取值 | 来源类型 | 具体出处与说明 |
| :--- | :--- | :---: | :--- |
| `park.name` / `location` | 浙江衢州华友循环资源再生产业园；衢州市智造新城（衢州高新技术产业开发区） | 公开口径 | 华友钴业循环板块衢州基地；智造新城为衢州高新技术产业开发区核心区 |
| `park.operators` | 衢州华友钴新材料有限公司、衢州华友资源再生科技有限公司 | 公开口径 | 两家主体均进入工信部《新能源汽车废旧动力电池综合利用行业规范条件》企业名单（华友 2021-07-23 上交所 e 互动答复及媒体转载） |
| `park.existing_capacity_t_per_year` | 65,000 t/a | 公开口径 | 华友钴业（603799.SH）e 互动答复：“目前具备年处理废旧电池料 6.5 万吨产能”（2021-07-23，凤凰网/东方财富/每日经济新闻转载） |
| `park.plan_capacity_t_per_year` | 2028 年 20,000 t/a；2035 年 60,000 t/a | 工程假设 | 本方案规划值；20,000 t 为精炼段规模，与 6.5 万 t/a “电池料处理”口径不重复计算（见主报告 4.4 节） |
| 2025 年改造项目 | 新增年处理 10,000 t 电池再生循环利用改造 | 公开口径 | 衢州市生态环境局智造新城分局环评受理（2025-02）；实施后年减废水 43.8 万 t、回收硫酸钠 2.19 万 t（证券之星、今日头条 2025-02/03 报道） |
| `park.collection_radius_km` / `service_region` | 200 km；长三角（浙苏沪皖） | 公开口径 | 华友循环“以浙江衢州废旧动力蓄电池回收再生基地为中心，辐射长三角地区”（新浪财经 2019-09-18）；已建产能年可回收 5,783 t 钴 |
| `park.grid` | 华东电网（浙江）；EF 基线 0.5366 | 法规统计 + 工程假设 | **未取得浙江省级逐年电网因子**，保守采用生态环境部《2022 年电力二氧化碳排放因子》全国平均；敏感性覆盖 0.3140—0.7488 |
| `park.green_power` | 屋顶光伏 20 MW + 浙江绿电交易 + 4 h 储能；拐点绿电 55% | 工程假设 | 55% 为帕累托拐点解，非现状值；绿电交易与储能租赁价格按国内 2024—2025 年区间设定 |
| `park.water` | 衢江（钱塘江上游），属浙江省生态屏障区；新水 3.6 元/m³、废水处理 6.0 元/m³ | 公开口径 + 工程假设 | 区位为公开信息；水价与处理费为**补充检索的量级取值**（浙江省水资源费征收标准量级、化工园区含氟废水处理成本），已在 §4.1 标注并纳入敏感性 |
| `park.source` | 4 条公开来源全文 | 公开口径 | 完整表述见 §8；检索方式：360 搜索（`https://www.so.com/s?q=`）命中后回溯转载源，未使用不可核实的自媒体孤证 |

---


## 1. 来料结构与化学组成

| 参数（JSON 键） | 取值 | 来源类型 | 具体出处与说明 |
| :--- | :--- | :---: | :--- |
| `feedstock.share`（LFP/NMC811/NCA 份额） | 60% / 35% / 5% | 工程假设 | 反映 2023—2025 年中国退役动力电池结构（LFP 占比已超 60%）；参照文献 3（Wu et al., 2024）6 类正极材料情景与文献 5（Zhang et al., 2025）中国车型结构 |
| `feedstock.composition`（活性物质/石墨/电解液/隔膜/Cu/Al/外壳） | LFP 30/15/12/4/8/10/21（%）；NMC811 与 NCA 33/14/12/4/8/12/11（%） | 工程假设 | 典型 100% SOC 方形铝壳电芯质量构成，与文献 4（Machala et al., 2025）Supplementary 电芯物料表同量级；用于黑粉产率与 Cu/Al 分选量核算 |
| `active_element_fraction.LFP`（Li/Fe/P） | 4.40 / 35.40 / 19.70（%） | 文献+化学计量 | LiFePO₄ 化学计量：Li 4.40%、Fe 35.40%、P 19.70%（M=157.76 g/mol） |
| `active_element_fraction.NMC811`（Li/Ni/Co/Mn） | 7.60 / 51.40 / 6.45 / 6.00（%） | 文献+化学计量 | LiNi₀.₈Co₀.₁Mn₀.₁O₂ 化学计量折算（Ni 51.4%、Co 6.45%、Mn 6.0%、Li 7.6%） |
| `active_element_fraction.NCA`（Li/Ni/Co/Al） | 7.24 / 49.00 / 9.23 / 1.40（%） | 文献+化学计量 | LiNi₀.₈₀Co₀.₁₅Al₀.₀₅O₂ 化学计量（文献 4 功能单位即 NCA 当量） |

**校验**：由上述组成算得单吨来料含 Li 17.53 kg、Ni 66.10 kg、Co 8.79 kg、Mn 6.79 kg、Fe 62.45 kg、P 34.75 kg、Cu 78.40 kg、Al 105.84 kg；与文献 4 的 0.345 t NCA-eq/t 电池换算口径一致（0.345 t × 7.6% ≈ 26 kg Li 的上限口径，本报告来料含 Ni 更高、含 Li 更低，属 LFP 占 60% 的结构使然）。

---

## 2. 工艺参数与金属回收率

| 参数 | 取值 | 来源类型 | 出处与说明 |
| :--- | :--- | :---: | :--- |
| 黑粉回收率 `pretreatment.black_mass_recovery` | 98% | 文献 | 文献 4 工业实测机械分选回收率 95%—98%（Redwood Materials 产线），取上限并作为 MFA 敏感性变量（降至 95% 即击穿 90% 锂回收率红线） |
| Cu/Al 分选回收率 | 98% | 文献 | 同上，涡流分选 + 磁选联合回收率 |
| 氟固化率 `fluorine_fixation` | 99.5% | 法规标准 | 工信部《规范条件（2024 年本）》氟固化率 ≥99.5% 红线，取红线下限作为设计值 |
| 预处理电耗 / 水耗 | 180 kWh/t、0.35 m³/t | 工程假设 | 拆解—破碎—分选工序典型单耗（同类环评报告区间 150—220 kWh/t） |
| 强化湿法 Hy 回收率（Li/NiCoMn/FeP） | 92% / 98% / 90% | 文献 | 文献 4：工业湿法 Li 92%、Ni/Co 95%；本报告 NiCoMn 取 98% 以满足工信部 98% 红线（对应增设萃取提纯段），已在报告 3.3 节显式说明 |
| 还原焙烧+湿法 RC_Hy 回收率 | 90% / 98% / 85% | 文献 | 文献 4：还原焙烧（RC）+ 机械（Me）+ 湿法（Hy）组合路线，Li 略低于纯湿法 |
| 直接正极再生 Direct 回收率 | 95% / — / 97% | 文献 | 文献 4：废料流直接再生路线 Li 回收率高于湿法（无溶解损失）；文献 5：直接再生 LFP 净收益 +$1.30—1.32/kg |
| 路线能耗 | Hy 15.3、RC_Hy 18.0、Direct 7.6 GJ/t | 文献 | 文献 4：原生 193.9 MJ/kg、循环精炼 44.4 MJ/kg（=15.3 GJ/t，按 0.345 t NCA-eq/t 换算）、废料流直接再生 22.0 MJ/kg（=7.6 GJ/t）；RC_Hy 按 RC 焙烧额外 2.7 GJ/t 叠加 |
| 路线水耗 | Hy 7.42、RC_Hy 8.20、Direct 3.28 m³/t | 文献 | 文献 4：循环精炼 21.5 L/kg（=7.42 m³/t）、废料流 9.5 L/kg（=3.28 m³/t） |
| 热能占比 `thermal_share` | Hy/Direct 20%、RC_Hy 35% | 工程假设 | 按焙烧窑燃料与蒸汽再沸负荷估算 |
| 废水循环率 `wastewater_recycle` | 92% | 法规标准 | 工信部 2024 年本 ≥90% 红线，取 92% 作为设计值（2 个百分点余量） |
| Li₂CO₃/Li 换算系数 | 5.32 | 化学计量 | M(Li₂CO₃)=73.89、M(Li)=6.94 → 73.89/(2×6.94)=5.32 |
| 直接再生适用性上限 | 60% | 工程假设 | 仅“电芯结构完整、化学体系可识别、SOH<80%、正极未粉化”的 LFP 适用；参照文献 6（Ma et al., 2024）SOH 分级分流与文献 5 分选机制；敏感性：45% 时拐点 GWP 升至约 1,270 kg CO₂e/t、LCOR 改善约 190 元/t |
| NMC-NCA 焙烧配比 | 30% | 工程假设 | 柔性调峰线配置（处理高杂质黑粉），可在 20%—40% 间调整 |

---

## 3. LCA 清单因子

| 参数 | 取值 | 来源类型 | 出处与说明 |
| :--- | :--- | :---: | :--- |
| 原生精炼能耗/水耗/碳排 | 66.9 GJ/t、26.7 m³/t、5,000 kg CO₂e/t | 文献 | 文献 4：193.9 MJ/kg、77.3 L/kg、14.5 kg CO₂e/kg（NCA 当量），×0.345 t NCA-eq/t 电池换算 |
| 循环精炼基准 | 15.3 GJ/t、7.42 m³/t、2,100 kg CO₂e/t | 文献 | 文献 4：44.4 MJ/kg、21.5 L/kg、6.1 kg CO₂e/kg |
| 直接再生 | 7.6 GJ/t、3.28 m³/t、970 kg CO₂e/t | 文献 | 文献 4：22.0 MJ/kg、9.5 L/kg、2.8 kg CO₂e/kg（废料流直接再生） |
| 电网 CO₂ 排放因子（基线/低/高） | 0.5366 / 0.3140 / 0.7488 kg CO₂/kWh | 法规统计 + 文献 | 基线：生态环境部《2022 年电力二氧化碳排放因子》全国平均；区间：文献 6（Ma et al., 2024）敏感性设定 |
| 绿电残余排放因子 | 0.05 kg CO₂/kWh | 工程假设 | 风光设备制造与运维摊销，取文献 1 低排放平台量级 |
| 电力耗水强度（低/基线/高） | 2.5 / 1.2 / 1.0 L/kWh | 工程假设（机理支撑） | 中国区域电网水耗区间 0.6—2.5 L/kWh：水电蒸发与核电冷却耗水高、煤电闭式循环较低；用于复现文献 4 揭示的“电网水—碳权衡”；绿电取 0.5 L/kWh |
| 天然气排放因子 | 56.1 kg CO₂e/GJ | 法规标准/国际指南 | IPCC (2006) 国家温室气体清单指南缺省值 |
| 试剂单耗 | H₂SO₄ 300、NaOH 80、Na₂CO₃ 150、H₂O₂ 60 kg/t | 工程假设 | 三元／LFP 黑粉湿法典型单耗（同类工艺环评报告区间） |
| 试剂上游排放因子 | 0.12 / 0.60 / 0.40 / 0.30 kg CO₂e/kg | 文献 | GREET 2021 与文献 4 清单口径 |
| 收集运输 | 200 km × 0.11 kg CO₂e/(t·km) | 文献 | 文献 5：单位质量收集运输成本 $0.98—1.05/kg 对应的运输半径与强度；本报告运输距离按园区 200 km 服务半径设定 |

---

## 4. TEA 参数

| 参数 | 取值 | 来源类型 | 出处与说明 |
| :--- | :--- | :---: | :--- |
| 碳酸锂价格情景（低/基准/高） | 10,000 / 22,000 / 50,000 USD/t | 文献 | 文献 2（Yao et al., 2025）价格情景；文献 6 给出历史区间 $5,496—84,942/t |
| 汇率 | 7.2 元/USD | 统计 | 2025 年人民币中间价区间中枢 |
| 废旧电池采购系数 | Li 端 0.72、NiCo 端 0.35、固定 1,500 元/t | 工程假设 | 按“回收料价值分成”定价：锂价值按 72% 折让给交售方、镍钴按 35%，固定部分覆盖收集费用；行业回收报价机制 |
| 收集运输成本 | 1,200 元/t | 文献 | 文献 5：$0.98—1.05/kg ≈ 7,000—7,560 元/t 为危废跨省全成本；本报告取园区 200 km 近距离渠道价 1,200 元/t（含合规运输与暂存） |
| 电价 / 绿电溢价 | 0.62 元/kWh；溢价 0.05g + 0.12g² | 工程假设 | 大工业两部制电价 0.60—0.65 元/kWh；溢价对应绿证/专线（0.05）与 4 h 储能调峰（合计上限 0.17 元/kWh），区间参照国内绿电交易与储能租赁报价 |
| 热价 | 65 元/GJ | 工程假设 | 园区工业蒸汽折算价 |
| 镍/钴/铜/铝价 | 130,000 / 220,000 / 70,000 / 18,000 元/t | 统计 | 2024—2025 年国内现货中位价；盐类产品按 85% 折价 |
| 磷酸铁（FePO₄）价 | 4,000 元/t | 统计 | 电池级磷酸铁市场价区间 3,500—5,000 元/t |
| 再生 LFP 正极粉价 | 0.24×P(Li₂CO₃) + 8,500 元/t，再按 88% 折价 | 文献+工程假设 | LFP 正极材料行业锂价传导式（0.24 为 Li 成本传导系数）；88% 折价反映再生粉品质不确定性与认证溢价缺失；基准锂价下 40,934 元/t |
| CAPEX | 7.2 亿元（20,000 t/a） | 工程假设 | 按重点工程库 6 项分解（预处理 1.25、湿法 2.35、直接再生 1.40、废水 0.95、绿电微网 0.85、数字化 0.40 亿元），对标同类园区 3.0—4.0 万元/(t·a) 投资强度 |
| WACC / 运营期 | 8% / 20 年 | 工程假设 | 循环经济园区基准收益率；CRF=0.10185 |
| 人工 / 环保税费 | 800 / 450 元/t | 工程假设 | 园区定员与危废处置摊销 |
| 原生精炼现金成本基准 | 65,000 元/t Li₂CO₃（0.0861 t LCE/t × 65,000 = 5,597 元/t 电池） | 工程假设 | 用于 MAC 计算的对照基准；取行业现金成本中位（盐湖 45,000—55,000、锂辉石 70,000—90,000 元/t 区间中枢） |
| 电池级碳酸锂当量系数 | 0.0861 t LCE/t 电池 | 化学计量+文献 | 由来料含 Li 17.53 kg × 5.32 / 1000 折算，与文献 4 的 0.345 t NCA-eq 口径自洽 |

---

## 5. 政策阈值（`B_policy_engine.py` 断言源）

| 编号 | 指标 | 阈值 | 出处 |
| :--- | :--- | :---: | :--- |
| CN-1 | 冶炼锂回收率 | ≥90% | 工信部《新能源汽车废旧动力电池综合利用行业规范条件（2024 年本）》 |
| CN-2 | 镍钴锰综合回收率 | ≥98% | 同上 |
| CN-3 | 电极粉料回收率 | ≥98% | 同上 |
| CN-4 | 铜铝回收率 | ≥98% | 同上 |
| CN-5 | 氟固化率 | ≥99.5% | 同上 |
| CN-6 | 碳酸锂单位综合能耗 | <2,200 kgce/t | 同上 |
| CN-7 | 工艺废水循环利用率 | ≥90% | 同上 |
| CN-8 | 再生利用产能 | ≥5,000 t/a | 同上 |
| CN-9 | 材料修复（直接再生）回收率 | ≥99% | 同上（W3 工况适用） |
| EU-1 | 2031 年锂回收率 | ≥80% | Regulation (EU) 2023/1542 附件 XII |
| EU-2 | 2031 年钴/铜/铅/镍回收率 | ≥95% | 同上 |
| EU-3 | 2031 年再生锂含量 | ≥6% | 同上第 8 条（2036 年 ≥12%） |

---

## 6. 情景设定（`ABC_parameters.json.scenarios`）

| 情景 | 绿电比例 | LFP 直再比例 | 设计意图 |
| :--- | :---: | :---: | :--- |
| `base` 现状基准 | 0% | 20% | 园区现状（全网电、少量直接再生），用于衡量改造起点 |
| `green` 深度减碳 | 100% | 60% | 2035 年目标态，用于衡量减碳上限 |
| `knee` 拐点 | 55% | 60% | 与C的Pareto结果同步，作为2028年推荐方案 |

> `C_lca_tea_pareto.py` 将寻优结果写入 `C_lca_tea_results.json`，但不会回写`ABC_parameters.json`。B扩展审查以`C_lca_tea_results.json.pareto.knee`为准；参数文件中的拐点值已同步为55%/60%。

---

## 7. 输出文件与用途对照

| 文件 | 生成脚本 | 用途 |
| :--- | :--- | :--- |
| `A_mfa_results.json` / `A_mfa_balance_table.csv` | 01 | 元素级物质流平衡与年通量，支撑第 2 章与图 1 |
| `B_policy_results.json` | 02 | 11 条断言三工况判定结果，支撑第 3 章 |
| `B_policy_review.json` / `B_policy_review.csv` | `B_policy_completion.py` | 扩展至2036年及待核验证据的逐项合规审查 |
| `B_policy_financial_adjustments.csv` | `B_policy_completion.py` | 条件性碳价值和欧盟溢价估算；未计入基准LCOR |
| `B_policy_route_allocation.csv` | `B_policy_completion.py` | C拐点三路线占比与年通量 |
| `C_lca_tea_results.json` | 03 | 情景 LCA/TEA、帕累托锚点、敏感性、水碳曲线、项目财务（NPV/回收期/现金流）、锂价曲线、单因素龙卷风、远期扩容，支撑第 5 章与图 2—9 |
| `C_pareto_front.csv` / `C_pareto_front_by_price.csv` | 03 | 基准锂价与三档锂价非支配解明细 |
| `C_sensitivity.csv` | 03 | 5×5 电网因子 × 锂价网格，支撑图 6 |
| `C_water_carbon_curve.csv` | 03 | 3 种电网结构 × 21 档绿电比例，支撑图 4 |

## 8. B扩展政策核查的口径和限制

- 规则来源：课程任务书第二部分、A侧法规标准汇总及`ABC_parameters.json.policy`。碳酸锂综合能耗采用严格`<2,200 kgce/t`判定；C的政策检查及Pareto筛选均按严格小于处理。
- 拐点输入：`C_lca_tea_results.json.pareto.knee`给出的绿电55%、LFP适用来料直再60%；总来料LFP/NMC811/NCA为60%/35%/5%。NMC/NCA中30%进入RC_Hy。
- Direct产粉97%是过程产率，不等同于法规定义的材料修复回收比重；黑粉Cu/Al杂质、研发费用比例、梯次产能等无实测或设计凭证，`b_policy_review`保留为待核验。
- 欧盟2031/2036再生锂含量分别为6%/12%。C政策测试W1/W2/W3分别输入3%/6%/8%；C TEA的`recycled_content_li`为6%。这些是情景值，不能相互代替。当前均低于2036目标。
- C给定碳价80元/t CO₂e及欧盟溢价1,200元/t LCE只用于条件性估值。CCER需另行证明方法学适用、项目登记、核证签发；欧盟溢价需产品、出口合同和认证依据。
- C TEA已含450元/t环境管理成本及水费；当前没有可用于法定环保税、水资源税计算的地方税额、应税排放量、取水量与适用档次，不另行推算或重复计费。
